Repository: todipriyal3101-alt/ld-slag-strength-app

# 🧱 LD Slag Concrete Strength Predictor

**Live app:** _link will be added after deployment_

A machine learning model that predicts the 150 mm cube compressive strength (MPa) of M40 concrete from binder type, LD (Linz-Donawitz steel) slag content and curing age, trained on lab test results.

## Dataset

`LD DATA SET.csv`: lab results for 13 mixes, each tested at 7, 28, 56 and 90 days with 3 cubes per age (156 results).

| Mix | Binder | LD slag |
|---|---|---|
| MOPL0 | OPC 53 (control) | 0 % |
| MOFL0 – MOFL10 | OPC 53 + fly ash | 0, 2, 4, 6, 8, 10 % |
| MPPL0 – MPPL10 | PPC | 0, 2, 4, 6, 8, 10 % |

Target mean strength (IS 10262, M40): 32.33 MPa at 7 days and 48.25 MPa at 28 days.

## Methodology

1. **Data preparation:** the lab table is reshaped into one row per cube (mix, binder, LD slag %, age, strength).
2. **Features:** binder type (fly ash / PPC flags), LD slag %, and log(age).
3. **Evaluation:** leave-one-mix-out cross-validation. Each mix is predicted by a model trained on the other 12, so every score is for a mix the model has never seen.
4. **Models compared:** Linear Regression, Random Forest, XGBoost and Gaussian Process.
5. **Final model:** Gaussian Process, which gives a smooth curve between tested dosages and a 95 % range with each prediction.

## Results (leave-one-mix-out)

| Model | R² | RMSE (MPa) | MAE (MPa) |
|---|---|---|---|
| XGBoost | 0.989 | 0.97 | 0.69 |
| **Gaussian Process (final)** | **0.989** | **0.98** | **0.70** |
| Random Forest | 0.985 | 1.13 | 0.81 |
| Linear Regression | 0.934 | 2.38 | 1.95 |

R² is high for every model because curing age drives most of the strength change, so RMSE (about 1 MPa) is the more meaningful measure.

**Predicted optimum LD slag at 28 days:** 6.5 % for OPC + fly ash (about 50.6 MPa) and 7.5 % for PPC (about 51.6 MPa).

## Limitations

The model is fitted to one experiment and is valid only for 0–10 % LD slag, 7–90 days, these three binders and this M40 mix design. Fly ash content and the material LD slag replaces are not model inputs.

## Running locally

```bash
pip install -r requirements.txt
streamlit run app.py
```

To retrain the model, open `RP_2.ipynb` in Jupyter and run all cells.

## Files

```
├── app.py                      # Streamlit app
├── features.py                 # Input features used by the app
├── ld_slag_strength_model.pkl  # Trained model
├── LD DATA SET.csv             # Lab test data
├── RP_2.ipynb                  # Training notebook
├── requirements.txt            # App dependencies (used by Render)
└── render.yaml                 # Render deployment settings
```

File: LD DATA SET.csv
MIX,Compressive  (Cube 150*150*150) (Mpa),,,,,,,,,,,,,,,
,7 Days (32.33 Mpa),,,,28 Days (48.25 Mpa),,,,56  Days,,,,90 Days,,,
,1,2,3,Avg.,1,2,3,Avg.,1,2,3,Avg.,1,2,3,Avg.
MOPL0 ,34.67,34.22,33.34,34.08,48.44,48.89,48.89,48.74,50.22,51.11,50.67,50.67,54.22,55.11,54.67,54.67
MOFL0,29.78,30.22,30.67,30.22,48.44,48.89,48.44,48.59,50.22,50.67,50.22,50.37,54.22,54.67,54.22,54.37
MOFL2,30.67,29.33,31.11,30.37,48.89,49.33,49.33,49.18,50.67,51.11,50.67,50.82,55.11,55.56,55.11,55.26
MOFL4,31.56,31.11,30.67,31.11,49.78,50.22,50.22,50.07,51.56,52.00,51.56,51.71,56.00,56.44,56.00,56.15
MOFL6,33.11,32.44,33.78,33.11,50.67,51.11,51.56,51.11,52.44,53.33,52.89,52.89,56.89,57.33,57.33,57.18
MOFL8,31.56,32.89,33.78,32.74,49.33,49.78,49.33,49.48,51.11,51.56,51.11,51.26,55.56,56.00,55.56,55.71
MOFL10,32.44,32.00,33.33,32.59,48.89,49.33,48.89,49.04,50.67,51.11,50.67,50.82,54.67,55.11,54.67,54.82
MPPL0,30.22,30.67,30.22,30.37,48.44,48.89,48.44,48.59,50.22,51.11,50.67,50.67,54.22,55.11,54.67,54.67
MPPL2,30.22,31.11,30.67,30.67,48.89,49.33,49.33,49.18,50.67,51.56,51.11,51.11,55.11,56.00,55.56,55.56
MPPL4,30.67,31.56,31.11,31.11,49.78,50.22,50.22,50.07,51.56,52.44,52.00,52.00,56.44,56.89,56.44,56.59
MPPL6,33.34,32.00,32.44,32.59,50.67,51.11,51.11,50.96,52.00,52.44,52.44,52.29,56.89,57.33,56.89,57.04
MPPL8,33.78,32.90,33.11,33.26,52.00,52.44,52.88,52.44,52.89,53.33,53.33,53.18,57.78,58.22,58.22,58.07
MPPL10,32.44,32.00,33.78,32.74,50.22,50.67,50.22,50.37,52.00,52.44,52.89,52.44,56.89,57.33,57.78,57.33
,,,,,,,,,,,,,,,,
,,,,,,,,,,,,,,,,
MOPL0-,MIX-OPC53-LD SLAG 0,,,,,,,,,,,,,,,
MOFL0-,MIX-OPC53+FLYASH-LD SLAG 0,,,,,,,,,,,,,,,
MPPL0-,MIX-PPC- LD SLAG 0,,,,,,,,,,,,,,,
